Repository: XJR12/electrochemical-ai-workflow

# 科研 AI 助手

个人科研工作流助手：把重复、机械的工作交给 AI 和脚本，把实验设计、结果判断、科学思考留给自己。

## 目录布局

| 文件夹 | 用途 | 状态 |
| --- | --- | --- |
| RuO2/ | 当前 RuO₂ 项目：SEM、测性能、文献、汇报等 | 使用中 |
| 电化学数据处理/ | LSV/CV 解析、η10/η100 计算、出图 | 部分实现 |
| 文献知识库/ | 检索、结构化抽取、材料对比 | 占位 |
| 图像分析/ | SEM 粒径统计、形貌辅助判断 | 占位（暂缓） |
| 报告生成/ | 参数汇总、追溯清单、报告 | 占位 |
| 项目模板/ | 标准实验目录模板 | 占位 |
| 文档/ | 架构、安全规范、工具评估 | 占位 |
| 临时文件/ | 中间产物与临时文件，可随时清空 | 使用中 |
| 长期记忆/ | 个人与项目长期背景文档、每日总结 | 使用中 |
| 工具发现与评估/ | 先找成熟工具，再决定是否自研 | 占位 |

## 具体项目

当前项目数据统一放 RuO2/，我找文件默认先搜这里；以后有第二个项目时，再新建一个顶层文件夹分类，例如 项目B/。工具通过参数读取项目路径，数据不混入工具代码。

## 核心原则

- 原始数据只读，AI 不修改、不生成实验数据
- 固定任务交给固定脚本，变化任务交给 AI/Skill
- 所有结果可追溯：论文图 → 处理数据 → 脚本 → 原始数据
- 人工确认是最终环节

## 路径约定

- 所有脚本使用相对路径（相对项目根目录或运行时指定目录），不硬编码绝对路径
- 顶层文件夹可随时手动新增、改名、合并，脚本通过参数或扫描发现，不依赖固定清单
- 中间产物统一放 临时文件/，不要把原始数据或最终结果放在那里

File: RuO2/汇报/2026-08-03-汇报总结.md
# 2026-08-03 汇报总结

## 0. 文档说明

- 汇报日期：2026-08-03
- 汇报人：徐丹青、肖敬荣
- 对应材料：实验研究成果汇报ppt8.3.pptx
- 数据来源：PPT 文字及汇报人补充
- 命名说明：原 PPT 中“low”为“slow”的笔误，本文统一使用 slow；PPT 中标记为 fast 的主要组采用新滴电极工艺，本文记为 fast_400
- 所有过电位均以 1.23 V 为基准，电流密度为 mA cm⁻²

## 1. 实验目的

本轮实验探究两个变量对 Ce 掺杂 RuO₂ 酸性 OER 性能的影响：

1. NaBH₄ 滴加速率：fast（直接倒）、mid（中等速率滴加）、slow（逐滴加入）
2. 电极负载量：默认 1 mg / 1 cm² 与 0.5 mg 对比

同时附带验证两项：煅烧条件（400 ℃ 0.5 h 与 500 ℃ 2 h）以及样品/电极存放情况对测试结果的影响。

## 2. 样品与变量设计

统一合成条件：

- 30 mg RuCl₃ + 10 mL H₂O，超声溶解
- Ce 掺杂 3%，n(Ru):n(Ce) = 97%:3%
- NaBH₄ 30 mg + 15 mL H₂O，实际约 0.793 mmol（日常口头称为 0.7 mmol）
- 除 slow_500 外，煅烧条件均为空气氛围 400 ℃ 0.5 h

| 组名 | 滴加速率 | 负载量 | 煅烧条件 | 滴电极工艺 | 备注 |
| --- | --- | --- | --- | --- | --- |
| slow | 逐滴加入 | 1 mg | 400 ℃ 0.5 h | 新工艺 | 主要组 |
| mid | 中等速率滴加 | 1 mg | 400 ℃ 0.5 h | 新工艺 | 主要组 |
| fast_400 | 直接倒 | 1 mg | 400 ℃ 0.5 h | 新工艺 | 主要组，PPT 中记为 fast |
| slow 0.5 | 逐滴加入 | 0.5 mg | 400 ℃ 0.5 h | 新工艺 | 负载量对照 |
| slow_500 | 逐滴加入 | 1 mg | 500 ℃ 2 h | 新工艺 | 老煅烧条件对照 |
| fast_old | 直接倒 | 1 mg | 400 ℃ 0.5 h | 新电极 | 7.22 批次样品重新滴电极 |
| fast_old_old | 直接倒 | 1 mg | 400 ℃ 0.5 h | 旧电极 | 7.22 批次样品上次滴的电极，定性对照 |

说明：最初以老工艺滴电极的 fast 1 mg 与 0.5 mg 组整体性能偏差，且负载量对比结论已由 slow 组确认，因此未列入正式对比。

## 3. 测试条件

- 电解液：0.5 M H₂SO₄
- 参比电极：RHE
- CV 活化：1.2→1.9 V，扫描速率 0.05 V/s，20 圈以上
- LSV：1.2→1.9 V，扫描速率 0.1 V/s
- 每个样品分别测直接结果与 iR 补偿结果

## 4. 结果

| 组名 | η10 (mV) | η100 (mV) | η10 + iR (mV) | η100 + iR (mV) |
| --- | --- | --- | --- | --- |
| slow | 263 | 494 | 241 | 324 |
| slow 0.5 | 267 | 509 | 255 | 343 |
| mid | 272 | 528 | 255 | 352 |
| fast_400 | 266 | 527 | 250 | 352 |
| slow_500 | 309 | 587 | 282 | 398 |
| fast_old | 276 | 560 | 258 | 406 |
| fast_old_old | 450 | - | 440 | - |

注 1：fast_old_old 结果很差，仅作为定性对照，PPT 中未放图；数据由汇报人补充。

## 5. 对比结论

### 5.1 NaBH₄ 滴加速率

滴加速率对性能有影响，slow（逐滴加入）组最优，趋势为滴加越慢越好：η10 为 263 mV，η100 为 494 mV，iR 补偿后分别为 241 mV 与 324 mV；mid 组与 fast_400 组在 η10 上差距不大，但 η100 均明显偏高。

### 5.2 电极负载量

负载量对性能有一定影响，1 mg 优于 0.5 mg：slow 1 mg 的 η10 为 263 mV，0.5 mg 为 267 mV；iR 补偿后差距扩大到 14 mV（241 vs 255）。总体影响不算大。

### 5.3 煅烧条件

400 ℃ 0.5 h 明显优于 500 ℃ 2 h：slow 组 η10 为 263 mV，slow_500 为 309 mV；iR 补偿后为 241 mV 与 282 mV。确认更改煅烧条件有提升。

### 5.4 电极存放对照（fast_old vs fast_old_old）

同一批 7.22 样品，重新滴电极后 η10 为 276 mV，旧电极旧样品约 450 mV，差异很大。说明电极片存放/老化对测试结果影响明显，重新滴电极后性能恢复。该组仅作定性参考。

### 5.5 总体结论

综合本轮结果，Ce 掺杂 3%、煅烧 400 ℃ 0.5 h、NaBH₄ 逐滴加入、负载量 1 mg 的样品性能最好。

PPT 中提到“本次测试性能较上次有所提升的原因可能是仪器设备状态良好、滴定电极方法得当”，此结论为推测，尚未与上轮数据逐项对照验证。

## 6. 待补充与待核对

- 老工艺 fast 组的具体数据（如需归档）

## 7. 后续安排

- 按老师安排合成 纯 Ru、1.5% Ce、4.5% Ce 三组样品
- 以 slow + 1 mg + 400 ℃ 0.5 h 为当前优选条件，重复批次验证稳定性
- 设计电极存放时间对照实验，验证电极片是否耐放

File: RuO2/汇报/2026-08-07-汇报总结.md
# 2026-08-07 汇报总结

## 0. 文档说明

- 汇报日期：2026-08-07
- 汇报人：徐丹青、肖敬荣
- 对应材料：260807 LSV 测试数据
- 数据来源：电化学数据处理 pipeline 的选择后数据；手动候选组按用户选择“第一个候选”确定
- 所有过电位均以 1.23 V 为基准，电流密度为 mA cm⁻²

## 1. 实验目的

本轮样品按老师安排合成：纯 Ru、1.5% Ce、4.5% Ce。测试重点：

1. 负载量影响：1 mg 与 2 mg 对比，判断增加负载量能否提升性能
2. 掺杂比例横向对照：纯 Ru、1.5%、4.5% 在 1 mg 下对比
3. 把上次 3% 批次（3%_0802）拉入作参照，观察性能水平变化

## 2. 样品与变量设计

统一合成条件：

- 30 mg RuCl₃ + 10 mL H₂O，超声溶解
- Ce 掺杂配比：1.5%组：n(Ru):n(Ce) = 98.5%:1.5%；4.5%组：n(Ru):n(Ce) = 95.5%:4.5%
- 煅烧条件：空气氛围 400 ℃ 0.5 h
- 滴电极：1 mg 或 2 mg / 1 cm²

| 组名 | 掺杂 | 负载量 | 备注 |
| --- | --- | --- | --- |
| 1.5%-1mg | 1.5% Ce | 1 mg | 主要组 |
| 1.5%-2mg | 1.5% Ce | 2 mg | 滴电极时有部分液体渗出，实际负载量在 1-2 mg 之间，仅定性 |
| 4.5%-1mg | 4.5% Ce | 1 mg | 主要组 |
| Ru-1mg | 纯 Ru | 1 mg | 主要组 |
| Ru-2mg | 纯 Ru | 2 mg | 负载量对照 |
| 3%_0802-1mg | 3% Ce | 1 mg | 上次批次数据，跨批次对照 |

## 3. 测试条件

- 电解液：0.5 M H₂SO₄
- 参比电极：RHE
- CV 活化：1.2→1.85 V，扫描速率 0.05 V/s，20 圈以上
- LSV：1.2→1.85 V，扫描速率 0.1 V/s
- 每个样品分别测直接结果与 iR 补偿结果

## 4. 结果

| 组名 | η10 (mV) | η100 (mV) | η10 + iR (mV) | η100 + iR (mV) |
| --- | --- | --- | --- | --- |
| 1.5%-1mg | 262 | 503 | 247 | 332 |
| 1.5%-2mg | 261 | 507 | 243 | 332 |
| 4.5%-1mg | 304 | 601 | 289 | 451 |
| Ru-1mg | 278 | 549 | 259 | 363 |
| Ru-2mg | 270 | 553 | 249 | 362 |
| 3%_0802-1mg | 259 | 497 | 241 | 325 |

注 1：1.5%-2mg 因滴电极有液体渗出，实际负载量介于 1-2 mg，结果仅作定性参考。
注 2：3%_0802 为上次批次样品，跨批次对比时注意批次差异。

## 5. 对比结论

### 5.1 负载量影响

增加负载量对性能提升不大：

- 1.5% 组：1 mg 的 η10 为 262 mV，2 mg 为 261 mV，基本持平；iR 后 2 mg 略好（243 vs 247），但 η100 两者相同。
- Ru 组：1 mg 的 η10 为 278 mV，2 mg 为 270 mV，2 mg 略好约 8 mV；iR 后差距约 10 mV（249 vs 259），但 η100 接近（362 vs 363）。

结论：负载量从 1 mg 增加到 2 mg，η10 有轻微改善、η100 基本不变，整体提升不大，不值得为了性能专门增加负载量。

### 5.2 掺杂比例对比（1 mg）

1 mg 下按 η10 排序：3%_0802（259）≈ 1.5%（262）< 纯 Ru（278）< 4.5%（304）；iR 后趋势一致：3% 241、1.5% 247、纯 Ru 259、4.5% 289。

- 1.5% 与上次 3% 批次性能接近，掺杂 1.5% 已能带来与 3% 相当的性能。
- 4.5% 明显变差，需要确认是否为真实趋势。

### 5.3 4.5% 明显变差

4.5% 的 η10 比 1.5% 高约 42 mV，iR 后仍高约 42 mV，差异明显。可能是掺杂量过高导致活性下降，也可能是滴电极/测试问题，需要重复验证。

### 5.4 总体结论

本批结果表明：1.5% Ce 掺杂与上次 3% 批次性能相当；增加负载量对性能提升不大；4.5% 掺杂性能明显偏差，待确认。

## 6. 后续安排

- 以 1.5% 或 3% 作为当前优选掺杂体系，重复批次验证稳定性
- 保持 1 mg 负载量为主，必要时再考虑负载量优化
